Repository: WeaverC20/AutoTGSSampleData

# Automated Transient Grating Spectroscopy (TGS) Mapping and Signal Control

### Colin Weaver • Myles Stapelberg • Michael P. Short • Angus Wylie • Elena Botica Artalejo  
**Department of Nuclear Science and Engineering, MIT**  
*Dated: 02 February 2023*

---

## Overview

This repository contains supporting material and code associated with the paper:

**“Automated Transient Grating Spectroscopy Mapping and Signal Control for Large Samples.”**

The work presents a fully automated 3-axis TGS mapping system capable of:
- Mapping **large material surfaces** with minimal human intervention  
- Maintaining **high signal quality** using real-time signal-strength-based control

File: CuCrAl Gradient Wafer Map/CuCrAlx-5y35/fullMap-CuCrAl-06.40um-_postprocessing.txt
run_name grating_value[um] SAW_freq[Hz] SAW_freq_error[Hz] A[Wm^-2] A_err[Wm^-2] alpha[m^2s^-1] alpha_err[m2s-1] beta[s^0.5] beta_err[s^0.5] B[Wm^-2] B_err[Wm^-2] theta theta_err tau[s] tau_err[s] C[Wm^-2] C_err[Wm^-2]
/Users/colinweaver/Documents/UROP/DataProcessing/fullmap/CuCrAlx-5y35/fullMap-CuCrAl-06.40um-spot00-POS-1.txt 6.11 5.0237978e+08 2659.9808 0.030567747 0.0011293782 7.5098322e-06 3.8395757e-07 1.1943739e-05 2.5669014e-06 0.0071911059 9.3431349e-05 0.91936902 0.0080380458 8.6107144e-08 1.7036919e-09 -0.0012595655 0.00022825513

File: CuCrAl Gradient Wafer Map/CuCrAlx-5y35/fullMap-CuCrAl-06.40um-spot00-FIX-1.txt (part 1 of 3)
Study Name	fullMap
Sample Name	CuCrAl
Run Name	spot00
Operator	Colin
Date	1/31/2024
Time	12:24 PM
Sign	FIX
Grating Spacing	06.40um
Channel	2
Number Traces	2000
Files in Batch	1
Batch Number	1
dt	50.000001E-12
time stamp (ms)	3:45:06 PM
	
Time	Amplitude
0.000000E+0	-1.300250E-3
5.000000E-11	-1.365349E-3
1.000000E-10	-1.404750E-3
1.500000E-10	-1.435586E-3
2.000000E-10	-1.435586E-3
2.500000E-10	-1.372201E-3
3.000000E-10	-1.300250E-3
3.500000E-10	-1.267701E-3
4.000000E-10	-1.178620E-3
4.500000E-10	-9.696203E-4
5.000000E-10	-7.469160E-4
5.500000E-10	-6.030147E-4
6.000000E-10	-4.659659E-4
6.500000E-10	-2.912287E-4
7.000000E-10	-1.661717E-4
7.500000E-10	-1.456144E-4
8.000000E-10	-1.901552E-4
8.500000E-10	-2.141388E-4
9.000000E-10	-2.261305E-4
9.500000E-10	-2.997943E-4
1.000000E-9	-4.248513E-4
1.050000E-9	-5.362034E-4
1.100000E-9	-6.338507E-4
1.150000E-9	-7.794651E-4
1.200000E-9	-9.096614E-4
1.250000E-9	-9.542023E-4
1.300000E-9	-9.610547E-4
1.350000E-9	-9.542023E-4
1.400000E-9	-9.045221E-4
1.450000E-9	-8.411370E-4
1.500000E-9	-8.274321E-4
1.550000E-9	-8.205797E-4
1.600000E-9	-7.674733E-4
1.650000E-9	-7.691864E-4
1.700000E-9	-8.445632E-4
1.750000E-9	-9.148007E-4
1.800000E-9	-9.404974E-4
1.850000E-9	-9.576285E-4
1.900000E-9	-9.764727E-4
1.950000E-9	-9.387843E-4
2.000000E-9	-8.411370E-4
2.050000E-9	-7.314980E-4
2.100000E-9	-6.407031E-4
2.150000E-9	-4.985150E-4
2.200000E-9	-2.929418E-4
2.250000E-9	-9.593416E-5
2.300000E-9	3.768842E-5
2.350000E-9	1.490406E-4
2.400000E-9	2.569665E-4
2.450000E-9	3.357696E-4
2.500000E-9	4.179988E-4
2.550000E-9	5.396297E-4
2.600000E-9	6.064409E-4
2.650000E-9	5.961623E-4
2.700000E-9	5.961623E-4
2.750000E-9	5.875967E-4
2.800000E-9	4.968019E-4
2.850000E-9	4.282775E-4
2.900000E-9	4.745315E-4
2.950000E-9	5.293510E-4
3.000000E-9	5.053675E-4
3.050000E-9	5.122199E-4
3.100000E-9	5.841705E-4
3.150000E-9	6.269983E-4
3.200000E-9	6.526949E-4
3.250000E-9	7.177931E-4
3.300000E-9	7.674733E-4
3.350000E-9	7.691864E-4
3.400000E-9	7.726126E-4
3.450000E-9	7.469160E-4
3.500000E-9	6.338507E-4
3.550000E-9	4.556873E-4
3.600000E-9	2.535403E-4
3.650000E-9	4.625397E-5
3.700000E-9	-1.284833E-4
3.750000E-9	-2.638189E-4
3.800000E-9	-3.923022E-4
3.850000E-9	-5.002281E-4
3.900000E-9	-5.858836E-4
3.950000E-9	-6.903833E-4
4.000000E-9	-7.691864E-4
4.050000E-9	-7.486291E-4
4.100000E-9	-6.646867E-4
4.150000E-9	-5.824574E-4
4.200000E-9	-4.762446E-4
4.250000E-9	-3.580400E-4
4.300000E-9	-2.501141E-4
4.350000E-9	-1.044997E-4
4.400000E-9	9.764727E-5
4.450000E-9	2.672452E-4
4.500000E-9	3.905891E-4
4.550000E-9	5.087937E-4
4.600000E-9	5.824574E-4
4.650000E-9	5.670394E-4
4.700000E-9	5.259248E-4
4.750000E-9	4.556873E-4
4.800000E-9	3.134991E-4
4.850000E-9	1.336226E-4
4.900000E-9	-3.083598E-5
4.950000E-9	-1.781634E-4
5.000000E-9	-2.826632E-4
5.050000E-9	-3.117860E-4
5.100000E-9	-3.100729E-4
5.150000E-9	-3.306302E-4
5.200000E-9	-3.237778E-4
5.250000E-9	-2.586796E-4
5.300000E-9	-1.833028E-4
5.350000E-9	-1.267701E-4
5.400000E-9	-6.338507E-5
5.450000E-9	2.398354E-5
5.500000E-9	1.199177E-4
5.550000E-9	2.209912E-4
5.600000E-9	3.340565E-4
5.650000E-9	4.728184E-4
5.700000E-9	6.355638E-4
5.750000E-9	7.948830E-4
5.800000E-9	9.045221E-4
5.850000E-9	9.456367E-4
5.900000E-9	9.336450E-4
5.950000E-9	8.668337E-4
6.000000E-9	7.726126E-4
6.050000E-9	6.612605E-4
6.100000E-9	5.242117E-4
6.150000E-9	3.666055E-4
6.200000E-9	2.381223E-4
6.250000E-9	1.781634E-4
6.300000E-9	1.695979E-4
6.350000E-9	1.661717E-4
6.400000E-9	1.833028E-4
6.450000E-9	2.638189E-4
6.500000E-9	4.077202E-4
6.550000E-9	5.516214E-4
6.600000E-9	6.629736E-4
6.650000E-9	7.383504E-4
6.700000E-9	7.914568E-4
6.750000E-9	8.325715E-4
6.800000E-9	8.651206E-4
6.850000E-9	8.753992E-4
6.900000E-9	8.377108E-4
6.950000E-9	7.571946E-4
7.000000E-9	6.766785E-4
7.050000E-9	6.372769E-4
7.100000E-9	6.578342E-4
7.150000E-9	7.400635E-4
7.200000E-9	8.514157E-4
7.250000E-9	9.404974E-4
7.300000E-9	1.002169E-3
7.350000E-9	1.062128E-3
7.400000E-9	1.116948E-3
7.450000E-9	1.144357E-3
7.500000E-9	1.151210E-3
7.550000E-9	1.135792E-3
7.600000E-9	1.110095E-3
7.650000E-9	1.063841E-3
7.700000E-9	9.593416E-4
7.750000E-9	8.051617E-4
7.800000E-9	6.321376E-4
7.850000E-9	4.556873E-4
7.900000E-9	1.987208E-4
7.950000E-9	-1.661717E-4
8.000000E-9	-5.995885E-4
8.050000E-9	-1.024440E-3
8.100000E-9	-1.406463E-3
8.150000E-9	-1.759364E-3
8.200000E-9	-2.042027E-3
8.250000E-9	-2.192781E-3
8.300000E-9	-2.191068E-3
8.350000E-9	-2.110552E-3
8.400000E-9	-1.976929E-3
8.450000E-9	-1.773069E-3
8.500000E-9	-1.548651E-3
8.550000E-9	-1.341365E-3
8.600000E-9	-1.113522E-3
8.650000E-9	-8.497026E-4
8.700000E-9	-6.441294E-4
8.750000E-9	-5.464821E-4
8.800000E-9	-5.190723E-4
8.850000E-9	-5.362034E-4
8.900000E-9	-6.321376E-4
8.950000E-9	-7.965962E-4
9.000000E-9	-9.781858E-4
9.050000E-9	-1.188898E-3
9.100000E-9	-1.399611E-3
9.150000E-9	-1.533233E-3
9.200000E-9	-1.560643E-3
9.250000E-9	-1.505824E-3
9.300000E-9	-1.353357E-3
9.350000E-9	-1.094677E-3
9.400000E-9	-7.708995E-4
9.450000E-9	-4.128595E-4
9.500000E-9	-6.338507E-5
9.550000E-9	2.415485E-4
9.600000E-9	4.848101E-4
9.650000E-9	6.595474E-4
9.700000E-9	7.280718E-4
9.750000E-9	6.561211E-4
9.800000E-9	5.053675E-4
9.850000E-9	3.220647E-4
9.900000E-9	8.908172E-5
9.950000E-9	-1.764503E-4
1.000000E-8	-3.957284E-4
1.005000E-8	-5.516214E-4
1.010000E-8	-6.509818E-4
1.015000E-8	-6.749653E-4
1.020000E-8	-6.475556E-4
1.025000E-8	-5.995885E-4
1.030000E-8	-4.882364E-4
1.035000E-8	-3.220647E-4
1.040000E-8	-1.918683E-4
1.045000E-8	-8.736861E-5
1.050000E-8	4.625397E-5
1.055000E-8	1.593192E-4
1.060000E-8	1.987208E-4
1.065000E-8	2.038601E-4
1.070000E-8	1.833028E-4
1.075000E-8	7.537684E-5
1.080000E-8	-8.908172E-5
1.085000E-8	-2.244174E-4
1.090000E-8	-3.529007E-4
1.095000E-8	-5.139330E-4
1.100000E-8	-6.492687E-4
1.105000E-8	-7.434897E-4
1.110000E-8	-8.257190E-4
1.115000E-8	-8.822517E-4
1.120000E-8	-8.325715E-4
1.125000E-8	-7.006620E-4
1.130000E-8	-5.259248E-4
1.135000E-8	-2.603927E-4
1.140000E-8	1.336226E-4
1.145000E-8	5.567608E-4
1.150000E-8	9.250794E-4
1.155000E-8	1.211169E-3
1.160000E-8	1.389332E-3
1.165000E-8	1.461283E-3
1.170000E-8	1.492119E-3
1.175000E-8	1.517815E-3
1.180000E-8	1.459570E-3
1.185000E-8	1.296824E-3
1.190000E-8	1.077546E-3
1.195000E-8	8.342846E-4
1.200000E-8	5.738919E-4
1.205000E-8	3.306302E-4
1.210000E-8	1.576061E-4
1.215000E-8	9.936038E-5
1.220000E-8	1.404750E-4
1.225000E-8	2.175650E-4
1.230000E-8	3.220647E-4
1.235000E-8	4.968019E-4
1.240000E-8	6.938096E-4
1.245000E-8	8.445632E-4
1.250000E-8	8.856779E-4
1.255000E-8	8.257190E-4
1.260000E-8	6.749653E-4
1.265000E-8	4.625397E-4
1.270000E-8	1.884421E-4
1.275000E-8	-9.764727E-5
1.280000E-8	-3.803104E-4
1.285000E-8	-6.218589E-4
1.290000E-8	-7.931699E-4
1.295000E-8	-8.925303E-4
1.300000E-8	-9.353581E-4
1.305000E-8	-9.250794E-4
1.310000E-8	-8.462763E-4
1.315000E-8	-7.160800E-4
1.320000E-8	-5.858836E-4
1.325000E-8	-5.105068E-4
1.330000E-8	-5.019412E-4
1.335000E-8	-5.156461E-4
1.340000E-8	-5.464821E-4
1.345000E-8	-5.995885E-4
1.350000E-8	-6.749653E-4
1.355000E-8	-7.846044E-4
1.360000E-8	-9.370712E-4
1.365000E-8	-1.106669E-3
1.370000E-8	-1.231726E-3
1.375000E-8	-1.312242E-3
1.380000E-8	-1.377340E-3
1.385000E-8	-1.406463E-3
1.390000E-8	-1.403037E-3
1.395000E-8	-1.387619E-3
1.400000E-8	-1.353357E-3
1.405000E-8	-1.284833E-3
1.410000E-8	-1.216308E-3
1.415000E-8	-1.170054E-3
1.420000E-8	-1.106669E-3
1.425000E-8	-9.918907E-4
1.430000E-8	-8.274321E-4
1.435000E-8	-6.218589E-4
1.440000E-8	-3.837366E-4
1.445000E-8	-1.747372E-4
1.450000E-8	5.824574E-5
1.455000E-8	3.272040E-4
1.460000E-8	5.721787E-4
1.465000E-8	7.058013E-4
1.470000E-8	7.794651E-4
1.475000E-8	8.137273E-4
1.480000E-8	7.571946E-4
1.485000E-8	6.098672E-4
1.490000E-8	4.436955E-4
1.495000E-8	2.535403E-4
1.500000E-8	3.083598E-5
1.505000E-8	-1.593192E-4
1.510000E-8	-2.689583E-4
1.515000E-8	-2.895156E-4
1.520000E-8	-2.038601E-4
1.525000E-8	-3.940153E-5
1.530000E-8	9.079483E-5
1.535000E-8	2.244174E-4
1.540000E-8	4.197120E-4
1.545000E-8	5.893098E-4
1.550000E-8	6.167196E-4
1.555000E-8	5.516214E-4
1.560000E-8	4.676790E-4
1.565000E-8	3.477613E-4
1.570000E-8	1.764503E-4
1.575000E-8	-6.681129E-5
1.580000E-8	-3.374827E-4
1.585000E-8	-5.481952E-4
1.590000E-8	-6.801047E-4
1.595000E-8	-8.000224E-4
1.600000E-8	-8.908172E-4
1.605000E-8	-8.599812E-4
1.610000E-8	-7.195062E-4
1.615000E-8	-5.790312E-4
1.620000E-8	-4.334168E-4
1.625000E-8	-2.689583E-4
1.630000E-8	-1.387619E-4
1.635000E-8	-1.010735E-4
1.640000E-8	-1.147784E-4
1.645000E-8	-1.678848E-4
1.650000E-8	-3.032205E-4
1.655000E-8	-4.916626E-4
1.660000E-8	-6.441294E-4
1.665000E-8	-7.109407E-4
1.670000E-8	-7.554815E-4
1.675000E-8	-7.846044E-4
1.680000E-8	-7.657602E-4
1.685000E-8	-6.441294E-4
1.690000E-8	-4.008677E-4
1.695000E-8	-5.824574E-5
1.700000E-8	3.529007E-4
1.705000E-8	8.325715E-4
1.710000E-8	1.444152E-3
1.715000E-8	2.170510E-3
1.720000E-8	3.003082E-3
1.725000E-8	3.969276E-3
1.730000E-8	5.105068E-3
1.735000E-8	6.338507E-3
1.740000E-8	7.582225E-3
1.745000E-8	8.789967E-3
1.750000E-8	9.965161E-3
1.755000E-8	1.108553E-2
1.760000E-8	1.209798E-2
1.765000E-8	1.299908E-2
1.770000E-8	1.377169E-2
1.775000E-8	1.442096E-2
1.780000E-8	1.498115E-2
1.785000E-8	1.550707E-2
1.790000E-8	1.603128E-2
1.795000E-8	1.655207E-2
1.800000E-8	1.714480E-2
1.805000E-8	1.780435E-2
1.810000E-8	1.847247E-2
1.815000E-8	1.913201E-2
1.820000E-8	1.982240E-2
1.825000E-8	2.049051E-2
1.830000E-8	2.111751E-2
1.835000E-8	2.168455E-2
1.840000E-8	2.213852E-2
1.845000E-8	2.245373E-2
1.850000E-8	2.267986E-2
1.855000E-8	2.275181E-2
1.860000E-8	2.253768E-2
1.865000E-8	2.207514E-2
1.870000E-8	2.149268E-2
1.875000E-8	2.078688E-2
1.880000E-8	1.994745E-2
1.885000E-8	1.909090E-2
1.890000E-8	1.828060E-2
1.895000E-8	1.749771E-2
1.900000E-8	1.675593E-2
1.905000E-8	1.602272E-2
1.910000E-8	1.524325E-2
1.915000E-8	1.445522E-2
1.920000E-8	1.369118E-2
1.925000E-8	1.294597E-2
1.930000E-8	1.226929E-2
1.935000E-8	1.178962E-2
1.940000E-8	1.151381E-2
1.945000E-8	1.136477E-2
1.950000E-8	1.136306E-2
1.955000E-8	1.153608E-2
1.960000E-8	1.183588E-2
1.965000E-8	1.225730E-2
1.970000E-8	1.285175E-2
1.975000E-8	1.368090E-2
1.980000E-8	1.465737E-2
1.985000E-8	1.570408E-2
1.990000E-8	1.679704E-2
1.995000E-8	1.789001E-2
2.000000E-8	1.896413E-2
2.005000E-8	1.998343E-2
2.010000E-8	2.085883E-2
2.015000E-8	2.159889E-2
2.020000E-8	2.225673E-2
2.025000E-8	2.282719E-2
2.030000E-8	2.317324E-2
2.035000E-8	2.332228E-2
2.040000E-8	2.331543E-2
2.045000E-8	2.310300E-2
2.050000E-8	2.259249E-2
2.055000E-8	2.184729E-2
2.060000E-8	2.094791E-2
2.065000E-8	1.982925E-2
2.070000E-8	1.854099E-2
2.075000E-8	1.721847E-2
2.080000E-8	1.590451E-2
2.085000E-8	1.464709E-2
2.090000E-8	1.356098E-2
2.095000E-8	1.269072E-2
2.100000E-8	1.195066E-2
2.105000E-8	1.134593E-2
2.110000E-8	1.102729E-2
2.115000E-8	1.097761E-2
2.120000E-8	1.113522E-2
2.125000E-8	1.144871E-2
2.130000E-8	1.191125E-2
2.135000E-8	1.248172E-2
2.140000E-8	1.310015E-2
2.145000E-8	1.368261E-2
2.150000E-8	1.423937E-2
2.155000E-8	1.481669E-2
2.160000E-8	1.543512E-2
2.165000E-8	1.602957E-2
2.170000E-8	1.654350E-2
2.175000E-8	1.701118E-2
2.180000E-8	1.748229E-2
2.185000E-8	1.791742E-2
2.190000E-8	1.827888E-2
2.195000E-8	1.861465E-2
2.200000E-8	1.897098E-2
2.205000E-8	1.926392E-2
2.210000E-8	1.944551E-2
2.215000E-8	1.959455E-2
2.220000E-8	1.975387E-2
2.225000E-8	1.983610E-2
2.230000E-8	1.981383E-2
2.235000E-8	1.975216E-2
2.240000E-8	1.963567E-2
2.245000E-8	1.941468E-2
2.250000E-8	1.908576E-2
2.255000E-8	1.872943E-2
2.260000E-8	1.835769E-2
2.265000E-8	1.798252E-2
2.270000E-8	1.760049E-2
2.275000E-8	1.723389E-2
2.280000E-8	1.686385E-2
2.285000E-8	1.651781E-2
2.290000E-8	1.624371E-2
2.295000E-8	1.600045E-2
2.300000E-8	1.570751E-2
2.305000E-8	1.533919E-2
2.310000E-8	1.492461E-2
2.315000E-8	1.448092E-2
2.320000E-8	1.397555E-2
2.325000E-8	1.340680E-2
2.330000E-8	1.279179E-2
2.335000E-8	1.222475E-2
2.340000E-8	1.176907E-2
2.345000E-8	1.138362E-2
2.350000E-8	1.108211E-2
2.355000E-8	1.094163E-2
2.360000E-8	1.097247E-2
2.365000E-8	1.110438E-2
2.370000E-8	1.134935E-2
2.375000E-8	1.176564E-2
2.380000E-8	1.230870E-2
2.385000E-8	1.297338E-2
2.390000E-8	1.379054E-2
2.395000E-8	1.469506E-2
2.400000E-8	1.562699E-2
2.405000E-8	1.658119E-2
2.410000E-8	1.753368E-2
2.415000E-8	1.841936E-2
2.420000E-8	1.923309E-2
2.425000E-8	1.993546E-2
2.430000E-8	2.047680E-2
2.435000E-8	2.085540E-2
2.440000E-8	2.113121E-2
2.445000E-8	2.121858E-2
2.450000E-8	2.106097E-2
2.455000E-8	2.066696E-2
2.460000E-8	2.005709E-2
2.465000E-8	1.926564E-2
2.470000E-8	1.831315E-2
2.475000E-8	1.721162E-2
2.480000E-8	1.601415E-2
2.485000E-8	1.479784E-2
2.490000E-8	1.359181E-2
2.495000E-8	1.241662E-2
2.500000E-8	1.128939E-2
2.505000E-8	1.023412E-2
2.510000E-8	9.370712E-3
2.515000E-8	8.776263E-3
2.520000E-8	8.390813E-3
2.525000E-8	8.149264E-3
2.530000E-8	8.094445E-3
2.535000E-8	8.255477E-3
2.540000E-8	8.627222E-3
2.545000E-8	9.235376E-3
2.550000E-8	1.001827E-2
2.555000E-8	1.091251E-2
2.560000E-8	1.189926E-2
2.565000E-8	1.298366E-2
2.570000E-8	1.410746E-2
2.575000E-8	1.526038E-2
2.580000E-8	1.642016E-2
2.585000E-8	1.755253E-2
2.590000E-8	1.860266E-2
2.595000E-8	1.957913E-2
2.600000E-8	2.040999E-2
2.605000E-8	2.106783E-2
2.610000E-8	2.154578E-2
2.615000E-8	2.182160E-2
2.620000E-8	2.189697E-2
2.625000E-8	2.174793E-2
2.630000E-8	2.137276E-2
2.635000E-8	2.082285E-2
2.640000E-8	2.017872E-2
2.645000E-8	1.943695E-2
2.650000E-8	1.856155E-2
2.655000E-8	1.763133E-2
2.660000E-8	1.668569E-2
2.665000E-8	1.572121E-2
2.670000E-8	1.477900E-2
2.675000E-8	1.392930E-2
2.680000E-8	1.325262E-2
2.685000E-8	1.269928E-2
2.690000E-8	1.221105E-2
2.695000E-8	1.178791E-2
2.700000E-8	1.148126E-2
2.705000E-8	1.130481E-2
2.710000E-8	1.116948E-2
2.715000E-8	1.106498E-2
2.720000E-8	1.102900E-2
2.725000E-8	1.104099E-2
2.730000E-8	1.108553E-2
2.735000E-8	1.121916E-2
2.740000E-8	1.140417E-2
2.745000E-8	1.154636E-2
2.750000E-8	1.171767E-2
2.755000E-8	1.198663E-2
2.760000E-8	1.231897E-2
2.765000E-8	1.267359E-2
2.770000E-8	1.310700E-2
2.775000E-8	1.356954E-2
2.780000E-8	1.396356E-2
2.785000E-8	1.433188E-2
2.790000E-8	1.475673E-2
2.795000E-8	1.521242E-2
2.800000E-8	1.565783E-2
2.805000E-8	1.610666E-2
2.810000E-8	1.656749E-2
2.815000E-8	1.705230E-2
2.820000E-8	1.754739E-2
2.825000E-8	1.798252E-2
2.830000E-8	1.834570E-2
2.835000E-8	1.867290E-2
2.840000E-8	1.895556E-2
2.845000E-8	1.915428E-2
2.850000E-8	1.922109E-2
2.855000E-8	1.919882E-2
2.860000E-8	1.907548E-2
2.865000E-8	1.875513E-2
2.870000E-8	1.820179E-2
2.875000E-8	1.752683E-2
2.880000E-8	1.678163E-2
2.885000E-8	1.589937E-2
2.890000E-8	1.489720E-2
2.895000E-8	1.389161E-2
2.900000E-8	1.292199E-2
2.905000E-8	1.197978E-2
2.910000E-8	1.108382E-2
2.915000E-8	1.030436E-2
2.920000E-8	9.641383E-3
2.925000E-8	9.106893E-3
2.930000E-8	8.745427E-3
2.935000E-8	8.555271E-3
2.940000E-8	8.515870E-3
2.945000E-8	8.654632E-3
2.950000E-8	9.000680E-3
2.955000E-8	9.458080E-3
2.960000E-8	1.000628E-2
2.965000E-8	1.069666E-2
2.970000E-8	1.149839E-2
2.975000E-8	1.235152E-2
2.980000E-8	1.326804E-2
2.985000E-8	1.429590E-2
2.990000E-8	1.532720E-2
2.995000E-8	1.633964E-2
3.000000E-8	1.734524E-2
3.005000E-8	1.827717E-2
3.010000E-8	1.907891E-2
3.015000E-8	1.978128E-2
3.020000E-8	2.040143E-2
3.025000E-8	2.087425E-2
3.030000E-8	2.118261E-2
3.035000E-8	2.134192E-2
3.040000E-8	2.130595E-2
3.045000E-8	2.106954E-2
3.050000E-8	2.062756E-2
3.055000E-8	1.992518E-2
3.060000E-8	1.899154E-2
3.065000E-8	1.789172E-2
3.070000E-8	1.669597E-2
3.075000E-8	1.547795E-2
3.080000E-8	1.429248E-2
3.085000E-8	1.314298E-2
3.090000E-8	1.201233E-2
3.095000E-8	1.103414E-2
3.100000E-8	1.026667E-2
3.105000E-8	9.655088E-3
3.110000E-8	9.204540E-3
3.115000E-8	8.968131E-3
3.120000E-8	8.903033E-3
3.125000E-8	8.974983E-3
3.130000E-8	9.218245E-3
3.135000E-8	9.629391E-3
3.140000E-8	1.015874E-2
3.145000E-8	1.077546E-2
3.150000E-8	1.145557E-2
3.155000E-8	1.217679E-2
3.160000E-8	1.297338E-2
3.165000E-8	1.384022E-2
3.170000E-8	1.469677E-2
3.175000E-8	1.547624E-2
3.180000E-8	1.618889E-2
3.185000E-8	1.679190E-2
3.190000E-8	1.721162E-2
3.195000E-8	1.743775E-2
3.200000E-8	1.751655E-2
3.205000E-8	1.745830E-2
3.210000E-8	1.729042E-2
3.215000E-8	1.708142E-2
3.220000E-8	1.688784E-2
3.225000E-8	1.669768E-2
3.230000E-8	1.646127E-2
3.235000E-8	1.618032E-2
3.240000E-8	1.591993E-2
3.245000E-8	1.568866E-2
3.250000E-8	1.545054E-2
3.255000E-8	1.522098E-2
3.260000E-8	1.501541E-2
3.265000E-8	1.477386E-2
3.270000E-8	1.446721E-2
3.275000E-8	1.415371E-2
3.280000E-8	1.384022E-2
3.285000E-8	1.347875E-2
3.290000E-8	1.307788E-2
3.295000E-8	1.269757E-2
3.300000E-8	1.231555E-2
3.305000E-8	1.195579E-2
3.310000E-8	1.166114E-2
3.315000E-8	1.140589E-2
3.320000E-8	1.112494E-2
3.325000E-8	1.078745E-2
3.330000E-8	1.042256E-2
3.335000E-8	1.013476E-2
3.340000E-8	9.961735E-3
3.345000E-8	9.838391E-3
3.350000E-8	9.744170E-3
3.355000E-8	9.740744E-3
3.360000E-8	9.864087E-3
3.365000E-8	1.009364E-2
3.370000E-8	1.044141E-2
3.375000E-8	1.094163E-2
3.380000E-8	1.157377E-2
3.385000E-8	1.232240E-2
3.390000E-8	1.321322E-2
3.395000E-8	1.421710E-2
3.400000E-8	1.526381E-2
3.405000E-8	1.631395E-2
3.410000E-8	1.738121E-2
3.415000E-8	1.840908E-2
3.420000E-8	1.932217E-2
3.425000E-8	2.005538E-2
3.430000E-8	2.054704E-2
3.435000E-8	2.073720E-2
3.440000E-8	2.066867E-2
3.445000E-8	2.041171E-2
3.450000E-8	1.997829E-2
3.455000E-8	1.938555E-2
3.460000E-8	1.867975E-2
3.465000E-8	1.789343E-2
3.470000E-8	1.696835E-2
3.475000E-8	1.587710E-2
3.480000E-8	1.468135E-2
3.485000E-8	1.345648E-2
3.490000E-8	1.221447E-2
3.495000E-8	1.095705E-2
3.500000E-8	9.740744E-3
3.505000E-8	8.599812E-3
3.510000E-8	7.599356E-3
3.515000E-8	6.746227E-3
3.520000E-8	6.052418E-3
3.525000E-8	5.571034E-3
3.530000E-8	5.375739E-3
3.535000E-8	5.493944E-3
3.540000E-8	5.906803E-3
3.545000E-8	6.533802E-3
3.550000E-8	7.417766E-3
3.555000E-8	8.541567E-3
3.560000E-8	9.759588E-3
3.565000E-8	1.100844E-2
3.570000E-8	1.230356E-2
3.575000E-8	1.361580E-2
3.580000E-8	1.484581E-2
3.585000E-8	1.596790E-2
3.590000E-8	1.699234E-2
3.595000E-8	1.786260E-2
3.600000E-8	1.854442E-2
3.605000E-8	1.907891E-2
3.610000E-8	1.941125E-2
3.615000E-8	1.948491E-2
3.620000E-8	1.938213E-2
3.625000E-8	1.911659E-2
3.630000E-8	1.863350E-2
3.635000E-8	1.799451E-2
3.640000E-8	1.723389E-2
3.645000E-8	1.634650E-2
3.650000E-8	1.534433E-2
3.655000E-8	1.435929E-2
3.660000E-8	1.343935E-2
3.665000E-8	1.255710E-2
3.670000E-8	1.171596E-2
3.675000E-8	1.092108E-2
3.680000E-8	1.023583E-2
3.685000E-8	9.682498E-3
3.690000E-8	9.255933E-3
3.695000E-8	8.985262E-3
3.700000E-8	8.860205E-3
3.705000E-8	8.784828E-3
3.710000E-8	8.738574E-3
3.715000E-8	8.822517E-3
3.720000E-8	9.007532E-3
3.725000E-8	9.159999E-3
3.730000E-8	9.333023E-3
3.735000E-8	9.644809E-3
3.740000E-8	1.004568E-2
3.745000E-8	1.044483E-2
3.750000E-8	1.086968E-2
3.755000E-8	1.134593E-2
3.760000E-8	1.179990E-2
3.765000E-8	1.219734E-2
3.770000E-8	1.255538E-2
3.775000E-8	1.286203E-2
3.780000E-8	1.307617E-2
3.785000E-8	1.324919E-2
3.790000E-8	1.344277E-2
3.795000E-8	1.365177E-2
3.800000E-8	1.383165E-2
3.805000E-8	1.398240E-2
3.810000E-8	1.416742E-2
3.815000E-8	1.437471E-2
3.820000E-8	1.458371E-2
3.825000E-8	1.482183E-2
3.830000E-8	1.507537E-2
3.835000E-8	1.529465E-2
3.840000E-8	1.547281E-2
3.845000E-8	1.565954E-2
3.850000E-8	1.584798E-2
3.855000E-8	1.594734E-2
3.860000E-8	1.586169E-2
3.865000E-8	1.558930E-2
3.870000E-8	1.521927E-2
3.875000E-8	1.476872E-2
3.880000E-8	1.416399E-2
3.885000E-8	1.342736E-2
3.890000E-8	1.260335E-2
3.895000E-8	1.168684E-2
3.900000E-8	1.069152E-2
3.905000E-8	9.723612E-3
3.910000E-8	8.825943E-3
3.915000E-8	7.948830E-3
3.920000E-8	7.152234E-3
3.925000E-8	6.547506E-3
3.930000E-8	6.119229E-3
3.935000E-8	5.851984E-3
3.940000E-8	5.828000E-3
3.945000E-8	6.031860E-3
3.950000E-8	6.374482E-3
3.955000E-8	6.854153E-3
3.960000E-8	7.522266E-3
3.965000E-8	8.315436E-3
3.970000E-8	9.178843E-3
3.975000E-8	1.012277E-2
3.980000E-8	1.110095E-2
3.985000E-8	1.206886E-2
3.990000E-8	1.302820E-2
3.995000E-8	1.401153E-2
4.000000E-8	1.493318E-2
4.005000E-8	1.572292E-2
4.010000E-8	1.642187E-2
4.015000E-8	1.707285E-2
4.020000E-8	1.759535E-2
4.025000E-8	1.792770E-2
4.030000E-8	1.809215E-2
4.035000E-8	1.810586E-2
4.040000E-8	1.798766E-2
4.045000E-8	1.773925E-2
4.050000E-8	1.731954E-2
4.055000E-8	1.663772E-2
4.060000E-8	1.570751E-2
4.065000E-8	1.461625E-2
4.070000E-8	1.342564E-2
4.075000E-8	1.213910E-2
4.080000E-8	1.082686E-2
4.085000E-8	9.560867E-3
4.090000E-8	8.366829E-3
4.095000E-8	7.299562E-3
4.100000E-8	6.403605E-3
4.105000E-8	5.697804E-3
4.110000E-8	5.189010E-3
4.115000E-8	4.870372E-3
4.120000E-8	4.767585E-3
4.125000E-8	4.906347E-3
4.130000E-8	5.254108E-3
4.135000E-8	5.783459E-3
4.140000E-8	6.518384E-3
4.145000E-8	7.434897E-3
4.150000E-8	8.433641E-3
4.155000E-8	9.478638E-3
4.160000E-8	1.062813E-2
4.165000E-8	1.183074E-2
4.170000E-8	1.297510E-2
4.175000E-8	1.402352E-2
4.180000E-8	1.495031E-2
4.185000E-8	1.563213E-2
4.190000E-8	1.607068E-2
4.195000E-8	1.632936E-2
4.200000E-8	1.639618E-2
4.205000E-8	1.629339E-2
4.210000E-8	1.610666E-2
4.215000E-8	1.589423E-2
4.220000E-8	1.558587E-2
4.225000E-8	1.518501E-2
4.230000E-8	1.476872E-2
4.235000E-8	1.434044E-2
4.240000E-8	1.385906E-2
4.245000E-8	1.337254E-2
4.250000E-8	1.293741E-2
4.255000E-8	1.251769E-2
4.260000E-8	1.206886E-2
4.265000E-8	1.164401E-2
4.270000E-8	1.126712E-2
4.275000E-8	1.088510E-2
4.280000E-8	1.043455E-2
4.285000E-8	9.929186E-3
4.290000E-8	9.466646E-3
4.295000E-8	9.134303E-3
4.300000E-8	8.897893E-3
4.305000E-8	8.661484E-3
4.310000E-8	8.471329E-3
4.315000E-8	8.449059E-3
4.320000E-8	8.509017E-3
4.325000E-8	8.580968E-3
4.330000E-8	8.671763E-3
4.335000E-8	8.769410E-3
4.340000E-8	8.861918E-3
4.345000E-8	8.980123E-3
4.350000E-8	9.139442E-3
4.355000E-8	9.312466E-3
4.360000E-8	9.511187E-3
4.365000E-8	9.754448E-3
4.370000E-8	1.001655E-2
4.375000E-8	1.034376E-2
4.380000E-8	1.075662E-2
4.385000E-8	1.121916E-2
4.390000E-8	1.172624E-2
4.395000E-8	1.229670E-2
4.400000E-8	1.284661E-2
4.405000E-8	1.332628E-2
4.410000E-8	1.381281E-2
4.415000E-8	1.430104E-2
4.420000E-8	1.465737E-2
4.425000E-8	1.495888E-2
4.430000E-8	1.527752E-2
4.435000E-8	1.551564E-2
4.440000E-8	1.560301E-2
4.445000E-8	1.561842E-2
4.450000E-8	1.555504E-2
4.455000E-8	1.529122E-2
4.460000E-8	1.482354E-2
4.465000E-8	1.419140E-2
4.470000E-8	1.336054E-2
4.475000E-8	1.233611E-2
4.480000E-8	1.122430E-2
4.485000E-8	1.013476E-2
4.490000E-8	9.062352E-3
4.495000E-8	8.001937E-3
4.500000E-8	7.010046E-3
4.505000E-8	6.177475E-3
4.510000E-8	5.526493E-3
4.515000E-8	5.024552E-3
4.520000E-8	4.702487E-3
4.525000E-8	4.597987E-3
4.530000E-8	4.695635E-3
4.535000E-8	4.957740E-3
4.540000E-8	5.401436E-3
4.545000E-8	5.999311E-3
4.550000E-8	6.686268E-3
4.555000E-8	7.465733E-3
4.560000E-8	8.346272E-3
4.565000E-8	9.303900E-3
4.570000E-8	1.030264E-2
4.575000E-8	1.134421E-2
4.580000E-8	1.240463E-2
4.585000E-8	1.342736E-2
4.590000E-8	1.436100E-2
4.595000E-8	1.517987E-2
4.600000E-8	1.587196E-2
4.605000E-8	1.644243E-2
4.610000E-8	1.686728E-2
4.615000E-8	1.716365E-2
4.620000E-8	1.732982E-2
4.625000E-8	1.734524E-2
4.630000E-8	1.723389E-2
4.635000E-8	1.694094E-2
4.640000E-8	1.640474E-2
4.645000E-8	1.565440E-2
4.650000E-8	1.479613E-2
4.655000E-8	1.385906E-2
4.660000E-8	1.282605E-2
4.665000E-8	1.179134E-2
4.670000E-8	1.079088E-2
4.675000E-8	9.809268E-3
4.680000E-8	8.879049E-3
4.685000E-8	8.070461E-3
4.690000E-8	7.397209E-3
4.695000E-8	6.849014E-3
4.700000E-8	6.453285E-3
4.705000E-8	6.211737E-3
4.710000E-8	6.131221E-3
4.715000E-8	6.242573E-3
4.720000E-8	6.511531E-3
4.725000E-8	6.854153E-3
4.730000E-8	7.280718E-3
4.735000E-8	7.784372E-3
4.740000E-8	8.294879E-3
4.745000E-8	8.801959E-3
4.750000E-8	9.382704E-3
4.755000E-8	9.985718E-3
4.760000E-8	1.053220E-2
4.765000E-8	1.104271E-2
4.770000E-8	1.152752E-2
4.775000E-8	1.193524E-2
4.780000E-8	1.222989E-2
4.785000E-8	1.246973E-2
4.790000E-8	1.272155E-2
4.795000E-8	1.296310E-2
4.800000E-8	1.316011E-2
4.805000E-8	1.332114E-2
4.810000E-8	1.349588E-2
4.815000E-8	1.367576E-2
4.820000E-8	1.383679E-2
4.825000E-8	1.399097E-2
4.830000E-8	1.417256E-2
4.835000E-8	1.434387E-2
4.840000E-8	1.444837E-2
4.845000E-8	1.444152E-2
4.850000E-8	1.432845E-2
4.855000E-8	1.407320E-2
4.860000E-8	1.368261E-2
4.865000E-8	1.317896E-2
4.870000E-8	1.261534E-2
4.875000E-8	1.197635E-2
4.880000E-8	1.126199E-2
4.885000E-8	1.048766E-2
4.890000E-8	9.708194E-3
4.895000E-8	8.945860E-3
4.900000E-8	8.192092E-3
4.905000E-8	7.453742E-3
4.910000E-8	6.804473E-3
4.915000E-8	6.305958E-3
4.920000E-8	5.970188E-3
4.925000E-8	5.773181E-3
4.930000E-8	5.677247E-3
4.935000E-8	5.642984E-3
4.940000E-8	5.737205E-3
4.945000E-8	6.009590E-3
4.950000E-8	6.374482E-3
4.955000E-8	6.773637E-3
4.960000E-8	7.261873E-3
4.965000E-8	7.895724E-3
4.970000E-8	8.632361E-3
4.975000E-8	9.418679E-3
4.980000E-8	1.025982E-2
4.985000E-8	1.110609E-2
4.990000E-8	1.195579E-2
4.995000E-8	1.285518E-2
5.000000E-8	1.376998E-2
5.005000E-8	1.459398E-2
5.010000E-8	1.532206E-2
5.015000E-8	1.596447E-2
5.020000E-8	1.649896E-2
5.025000E-8	1.690154E-2
5.030000E-8	1.716708E-2
5.035000E-8	1.722875E-2
5.040000E-8	1.699063E-2
5.045000E-8	1.644414E-2
5.050000E-8	1.560472E-2
5.055000E-8	1.451004E-2
5.060000E-8	1.324234E-2
5.065000E-8	1.188556E-2
5.070000E-8	1.048081E-2
5.075000E-8	9.106893E-3
5.080000E-8	7.834052E-3
5.085000E-8	6.677703E-3
5.090000E-8	5.619001E-3
5.095000E-8	4.711053E-3
5.100000E-8	4.005251E-3
5.105000E-8	3.534146E-3
5.110000E-8	3.316581E-3
5.115000E-8	3.350843E-3
5.120000E-8	3.583826E-3
5.125000E-8	3.952145E-3
5.130000E-8	4.443807E-3
5.135000E-8	5.057101E-3
5.140000E-8	5.790312E-3
5.145000E-8	6.643441E-3
5.150000E-8	7.602782E-3
5.155000E-8	8.579255E-3
5.160000E-8	9.583137E-3
5.165000E-8	1.062128E-2
5.170000E-8	1.162345E-2
5.175000E-8	1.248515E-2
5.180000E-8	1.321322E-2
5.185000E-8	1.384878E-2
5.190000E-8	1.440897E-2
5.195000E-8	1.486637E-2
5.200000E-8	1.520385E-2
5.205000E-8	1.537002E-2
5.210000E-8	1.535461E-2
5.215000E-8	1.516102E-2
5.220000E-8	1.477557E-2
5.225000E-8	1.423080E-2
5.230000E-8	1.358154E-2
5.235000E-8	1.286374E-2
5.240000E-8	1.211511E-2
5.245000E-8	1.137334E-2
5.250000E-8	1.059730E-2
5.255000E-8	9.751022E-3
5.260000E-8	8.968131E-3
5.265000E-8	8.358264E-3
5.270000E-8	7.875167E-3
5.275000E-8	7.453742E-3
5.280000E-8	7.152234E-3
5.285000E-8	7.034030E-3
5.290000E-8	7.064866E-3
5.295000E-8	7.150521E-3
5.300000E-8	7.246455E-3
5.305000E-8	7.330398E-3
5.310000E-8	7.400635E-3
5.315000E-8	7.431471E-3
5.320000E-8	7.398922E-3
5.325000E-8	7.287570E-3
5.330000E-8	7.104267E-3
5.335000E-8	6.888415E-3
5.340000E-8	6.765071E-3
5.345000E-8	6.790768E-3
5.350000E-8	6.908973E-3
5.355000E-8	7.107693E-3
5.360000E-8	7.445176E-3
5.365000E-8	7.888872E-3
5.370000E-8	8.406231E-3
5.375000E-8	9.028090E-3
5.380000E-8	9.737317E-3
5.385000E-8	1.043113E-2
5.390000E-8	1.110609E-2
5.395000E-8	1.182389E-2
5.400000E-8	1.249029E-2
5.405000E-8	1.304705E-2
5.410000E-8	1.355070E-2
5.415000E-8	1.397898E-2
5.420000E-8	1.426335E-2
5.425000E-8	1.444666E-2
5.430000E-8	1.460426E-2
5.435000E-8	1.467279E-2
5.440000E-8	1.459398E-2
5.445000E-8	1.441239E-2
5.450000E-8	1.412117E-2
5.455000E-8	1.368604E-2
5.460000E-8	1.310529E-2
5.465000E-8	1.237379E-2
5.470000E-8	1.150011E-2
5.475000E-8	1.056304E-2
5.480000E-8	9.586564E-3
5.485000E-8	8.567263E-3
5.490000E-8	7.580512E-3
5.495000E-8	6.663998E-3
5.500000E-8	5.809156E-3
5.505000E-8	5.070806E-3
5.510000E-8	4.531176E-3
5.515000E-8	4.135448E-3
5.520000E-8	3.854498E-3
5.525000E-8	3.761990E-3
5.530000E-8	3.820235E-3
5.535000E-8	3.916169E-3
5.540000E-8	4.099472E-3
5.545000E-8	4.460938E-3
5.550000E-8	4.930331E-3
5.555000E-8	5.481952E-3
5.560000E-8	6.160344E-3
5.565000E-8	6.955227E-3
5.570000E-8	7.811782E-3
5.575000E-8	8.750566E-3
5.580000E-8	9.781858E-3
5.585000E-8	1.084570E-2
5.590000E-8	1.189241E-2
5.595000E-8	1.290143E-2
5.600000E-8	1.383679E-2
5.605000E-8	1.463681E-2
5.610000E-8	1.523983E-2
5.615000E-8	1.558759E-2
5.620000E-8	1.568524E-2
5.625000E-8	1.553106E-2
5.630000E-8	1.508222E-2
5.635000E-8	1.442439E-2
5.640000E-8	1.365691E-2
5.645000E-8	1.281064E-2
5.650000E-8	1.186157E-2
5.655000E-8	1.086112E-2
5.660000E-8	9.898350E-3
5.665000E-8	8.986975E-3
5.670000E-8	8.103010E-3
5.675000E-8	7.277291E-3
5.680000E-8	6.552646E-3
5.685000E-8	5.951344E-3
5.690000E-8	5.504222E-3
5.695000E-8	5.187297E-3
5.700000E-8	4.954314E-3
5.705000E-8	4.796708E-3
5.710000E-8	4.767585E-3
5.715000E-8	4.902921E-3
5.720000E-8	5.178732E-3
5.725000E-8	5.593304E-3
5.730000E-8	6.100385E-3
5.735000E-8	6.640014E-3
5.740000E-8	7.176218E-3
5.745000E-8	7.746683E-3
5.750000E-8	8.356551E-3
5.755000E-8	8.976696E-3
5.760000E-8	9.586564E-3
5.765000E-8	1.019472E-2
5.770000E-8	1.080458E-2
5.775000E-8	1.138190E-2
5.780000E-8	1.187185E-2
5.785000E-8	1.226758E-2
5.790000E-8	1.261534E-2
5.795000E-8	1.292199E-2
5.800000E-8	1.318067E-2
5.805000E-8	1.337082E-2
5.810000E-8	1.348389E-2
5.815000E-8	1.349759E-2
5.820000E-8	1.335369E-2
5.825000E-8	1.306932E-2
5.830000E-8	1.265474E-2
5.835000E-8	1.215280E-2
5.840000E-8	1.157377E-2
5.845000E-8	1.097418E-2
5.850000E-8	1.041400E-2
5.855000E-8	9.862374E-3
5.860000E-8	9.312466E-3
5.865000E-8	8.812238E-3
5.870000E-8	8.354838E-3
5.875000E-8	7.859749E-3
5.880000E-8	7.366373E-3
5.885000E-8	6.908973E-3
5.890000E-8	6.468703E-3
5.895000E-8	6.072975E-3
5.900000E-8	5.774894E-3
5.905000E-8	5.548763E-3
5.910000E-8	5.332911E-3
5.915000E-8	5.147896E-3
5.920000E-8	5.007421E-3
5.925000E-8	4.878937E-3
5.930000E-8	4.772724E-3
5.935000E-8	4.724757E-3
5.940000E-8	4.716192E-3
5.945000E-8	4.712766E-3
5.950000E-8	4.772724E-3
5.955000E-8	4.964593E-3
5.960000E-8	5.305502E-3
5.965000E-8	5.781746E-3
5.970000E-8	6.449859E-3
5.975000E-8	7.332111E-3
5.980000E-8	8.404518E-3
5.985000E-8	9.567719E-3
5.990000E-8	1.070522E-2
5.995000E-8	1.178448E-2
6.000000E-8	1.279864E-2
6.005000E-8	1.366719E-2
6.010000E-8	1.429933E-2
6.015000E-8	1.470191E-2
6.020000E-8	1.486123E-2
6.025000E-8	1.472075E-2
6.030000E-8	1.430447E-2
6.035000E-8	1.372372E-2
6.040000E-8	1.301964E-2
6.045000E-8	1.219220E-2
6.050000E-8	1.131852E-2
6.055000E-8	1.045340E-2
6.060000E-8	9.540310E-3
6.065000E-8	8.584394E-3
6.070000E-8	7.667880E-3
6.075000E-8	6.799334E-3
6.080000E-8	5.959910E-3
6.085000E-8	5.173592E-3
6.090000E-8	4.452373E-3
6.095000E-8	3.801391E-3
6.100000E-8	3.272040E-3
6.105000E-8	2.872885E-3
6.110000E-8	2.535403E-3
6.115000E-8	2.290428E-3
6.120000E-8	2.239035E-3
6.125000E-8	2.429190E-3
6.130000E-8	2.806074E-3
6.135000E-8	3.311442E-3
6.140000E-8	3.957284E-3
6.145000E-8	4.793282E-3
6.150000E-8	5.764615E-3
6.155000E-8	6.735949E-3
6.160000E-8	7.686725E-3
6.165000E-8	8.676902E-3
6.170000E-8	9.661940E-3
6.175000E-8	1.052535E-2
6.180000E-8	1.126541E-2
6.185000E-8	1.193352E-2
6.190000E-8	1.245945E-2
6.195000E-8	1.279693E-2
6.200000E-8	1.300764E-2
6.205000E-8	1.316525E-2
6.210000E-8	1.325433E-2
6.215000E-8	1.327489E-2
6.220000E-8	1.322864E-2
6.225000E-8	1.307617E-2
6.230000E-8	1.279179E-2
6.235000E-8	1.241491E-2
6.240000E-8	1.195408E-2
6.245000E-8	1.136820E-2
6.250000E-8	1.072407E-2
6.255000E-8	1.005596E-2
6.260000E-8	9.322745E-3
6.265000E-8	8.529575E-3
6.270000E-8	7.777519E-3
6.275000E-8	7.111120E-3
6.280000E-8	6.523523E-3
6.285000E-8	6.042139E-3
6.290000E-8	5.630993E-3
6.295000E-8	5.252395E-3
6.300000E-8	4.954314E-3
6.305000E-8	4.784716E-3
6.310000E-8	4.711053E-3
6.315000E-8	4.726471E-3
6.320000E-8	4.818978E-3
6.325000E-8	4.968019E-3
6.330000E-8	5.189010E-3
6.335000E-8	5.475100E-3
6.340000E-8	5.802304E-3
6.345000E-8	6.153491E-3
6.350000E-8	6.568064E-3
6.355000E-8	7.028890E-3
6.360000E-8	7.510274E-3
6.365000E-8	7.979666E-3
6.370000E-8	8.421649E-3
6.375000E-8	8.868771E-3
6.380000E-8	9.365572E-3
6.385000E-8	9.867514E-3
6.390000E-8	1.032663E-2
6.395000E-8	1.070351E-2
6.400000E-8	1.099474E-2
6.405000E-8	1.119003E-2
6.410000E-8	1.132023E-2
6.415000E-8	1.140589E-2
6.420000E-8	1.144871E-2
6.425000E-8	1.146413E-2
6.430000E-8	1.147955E-2
6.435000E-8	1.146927E-2
6.440000E-8	1.143158E-2
6.445000E-8	1.136820E-2
6.450000E-8	1.126199E-2
6.455000E-8	1.108040E-2
6.460000E-8	1.079773E-2
6.465000E-8	1.034205E-2
6.470000E-8	9.730465E-3
6.475000E-8	8.997254E-3
6.480000E-8	8.142412E-3
6.485000E-8	7.133390E-3
6.490000E-8	6.016442E-3
6.495000E-8	4.896068E-3
6.500000E-8	3.883620E-3
6.505000E-8	3.063041E-3
6.510000E-8	2.410346E-3
6.515000E-8	1.976929E-3
6.520000E-8	1.824462E-3
6.525000E-8	1.942667E-3
6.530000E-8	2.233895E-3
6.535000E-8	2.682730E-3
6.540000E-8	3.304589E-3
6.545000E-8	4.012104E-3
6.550000E-8	4.733323E-3
6.555000E-8	5.483665E-3
6.560000E-8	6.261417E-3
6.565000E-8	7.032317E-3
6.570000E-8	7.787798E-3
6.575000E-8	8.558698E-3
6.580000E-8	9.374138E-3
6.585000E-8	1.024097E-2
6.590000E-8	1.114549E-2
6.595000E-8	1.203117E-2
6.600000E-8	1.286203E-2
6.605000E-8	1.354556E-2
6.610000E-8	1.405093E-2
6.615000E-8	1.441239E-2
6.620000E-8	1.461797E-2
6.625000E-8	1.459570E-2
6.630000E-8	1.433017E-2
6.635000E-8	1.388304E-2
6.640000E-8	1.324919E-2
6.645000E-8	1.240463E-2
6.650000E-8	1.140589E-2
6.655000E-8	1.032149E-2
6.660000E-8	9.168565E-3
6.665000E-8	7.986519E-3
6.670000E-8	6.854153E-3
6.675000E-8	5.821148E-3
6.680000E-8	4.849814E-3
6.685000E-8	3.957284E-3
6.690000E-8	3.203516E-3
6.695000E-8	2.622771E-3
6.700000E-8	2.228756E-3
6.705000E-8	2.069437E-3
6.710000E-8	2.117404E-3
6.715000E-8	2.331543E-3
6.720000E-8	2.756394E-3
6.725000E-8	3.415941E-3
6.730000E-8	4.178275E-3
6.735000E-8	4.964593E-3
6.740000E-8	5.816008E-3
6.745000E-8	6.706826E-3
6.750000E-8	7.530832E-3
6.755000E-8	8.274321E-3
6.760000E-8	8.954426E-3
6.765000E-8	9.531744E-3
6.770000E-8	9.985718E-3
6.775000E-8	1.034376E-2
6.780000E-8	1.063499E-2
6.785000E-8	1.087825E-2
6.790000E-8	1.110781E-2
6.795000E-8	1.128597E-2
6.800000E-8	1.142130E-2
6.805000E-8	1.151039E-2
6.810000E-8	1.154979E-2
6.815000E-8	1.152752E-2
6.820000E-8	1.147955E-2
6.825000E-8	1.139389E-2
6.830000E-8	1.123458E-2
6.835000E-8	1.098104E-2
6.840000E-8	1.061786E-2
6.845000E-8	1.011763E-2
6.850000E-8	9.564293E-3
6.855000E-8	8.988688E-3
6.860000E-8	8.353124E-3
6.865000E-8	7.686725E-3
6.870000E-8	7.058013E-3
6.875000E-8	6.473843E-3
6.880000E-8	5.896525E-3
6.885000E-8	5.350043E-3
6.890000E-8	4.873798E-3
6.895000E-8	4.493488E-3
6.900000E-8	4.239947E-3
6.905000E-8	4.087480E-3
6.910000E-8	4.018956E-3
6.915000E-8	4.025809E-3
6.920000E-8	4.101185E-3
6.925000E-8	4.207398E-3
6.930000E-8	4.339308E-3
6.935000E-8	4.526037E-3
6.940000E-8	4.740175E-3
6.945000E-8	4.945749E-3
6.950000E-8	5.216420E-3
6.955000E-8	5.601870E-3
6.960000E-8	6.028434E-3
6.965000E-8	6.489261E-3
6.970000E-8	7.049448E-3
6.975000E-8	7.712421E-3
6.980000E-8	8.394239E-3
6.985000E-8	9.091475E-3
6.990000E-8	9.804129E-3
6.995000E-8	1.046539E-2
7.000000E-8	1.101358E-2
7.005000E-8	1.148983E-2
7.010000E-8	1.190269E-2
7.015000E-8	1.221961E-2
7.020000E-8	1.242861E-2
7.025000E-8	1.252283E-2
7.030000E-8	1.249371E-2
7.035000E-8	1.231212E-2
7.040000E-8	1.193010E-2
7.045000E-8	1.138533E-2
7.050000E-8	1.072921E-2
7.055000E-8	9.999423E-3
7.060000E-8	9.187409E-3
7.065000E-8	8.318862E-3
7.070000E-8	7.428045E-3
7.075000E-8	6.504679E-3
7.080000E-8	5.533345E-3
7.085000E-8	4.577430E-3
7.090000E-8	3.715736E-3
7.095000E-8	2.997943E-3
7.100000E-8	2.451460E-3
7.105000E-8	2.088281E-3
7.110000E-8	1.901552E-3
7.115000E-8	1.843306E-3
7.120000E-8	1.910118E-3
7.125000E-8	2.170510E-3
7.130000E-8	2.639903E-3
7.135000E-8	3.251483E-3
7.140000E-8	3.976128E-3
7.145000E-8	4.837823E-3
7.150000E-8	5.795451E-3
7.155000E-8	6.785629E-3
7.160000E-8	7.763815E-3
7.165000E-8	8.706025E-3
7.170000E-8	9.577998E-3
7.175000E-8	1.040543E-2
7.180000E-8	1.114892E-2
7.185000E-8	1.175536E-2
7.190000E-8	1.221105E-2
7.195000E-8	1.253654E-2
7.200000E-8	1.267187E-2
7.205000E-8	1.256052E-2
7.210000E-8	1.224360E-2
7.215000E-8	1.178791E-2
7.220000E-8	1.121916E-2
7.225000E-8	1.055447E-2
7.230000E-8	9.828112E-3
7.235000E-8	9.105180E-3
7.240000E-8	8.421649E-3
7.245000E-8	7.780946E-3
7.250000E-8	7.155661E-3
7.255000E-8	6.562924E-3
7.260000E-8	6.031860E-3
7.265000E-8	5.540198E-3
7.270000E-8	5.024552E-3
7.275000E-8	4.500340E-3
7.280000E-8	4.024095E-3
7.285000E-8	3.604383E-3
7.290000E-8	3.210368E-3
7.295000E-8	2.843763E-3
7.300000E-8	2.562813E-3
7.305000E-8	2.401780E-3
7.310000E-8	2.345248E-3
7.315000E-8	2.358952E-3
7.320000E-8	2.477157E-3
7.325000E-8	2.754681E-3
7.330000E-8	3.157262E-3
7.335000E-8	3.618088E-3
7.340000E-8	4.156005E-3
7.345000E-8	4.810413E-3
7.350000E-8	5.507649E-3
7.355000E-8	6.168909E-3
7.360000E-8	6.787342E-3
7.365000E-8	7.347529E-3
7.370000E-8	7.820347E-3
7.375000E-8	8.241772E-3
7.380000E-8	8.630648E-3
7.385000E-8	8.951000E-3
7.390000E-8	9.240515E-3
7.395000E-8	9.533457E-3
7.400000E-8	9.804129E-3
7.405000E-8	1.004054E-2
7.410000E-8	1.024611E-2
7.415000E-8	1.043284E-2
7.420000E-8	1.059216E-2
7.425000E-8	1.069495E-2
7.430000E-8	1.070180E-2
7.435000E-8	1.062300E-2
7.440000E-8	1.049451E-2
7.445000E-8	1.027866E-2
7.450000E-8	9.894923E-3
7.455000E-8	9.353581E-3
7.460000E-8	8.740287E-3
7.465000E-8	8.049904E-3
7.470000E-8	7.296136E-3
7.475000E-8	6.559498E-3
7.480000E-8	5.879394E-3
7.485000E-8	5.223272E-3
7.490000E-8	4.618545E-3
7.495000E-8	4.137161E-3
7.500000E-8	3.724301E-3
7.505000E-8	3.287458E-3
7.510000E-8	2.890017E-3
7.515000E-8	2.639903E-3
7.520000E-8	2.490862E-3
7.525000E-8	2.391502E-3
7.530000E-8	2.444608E-3
7.535000E-8	2.674165E-3
7.540000E-8	3.021926E-3
7.545000E-8	3.511876E-3
7.550000E-8	4.190267E-3
7.555000E-8	5.012560E-3
7.560000E-8	5.920508E-3
7.565000E-8	6.924391E-3
7.570000E-8	8.005363E-3
7.575000E-8	9.081196E-3
7.580000E-8	1.010735E-2
7.585000E-8	1.110609E-2
7.590000E-8	1.198834E-2
7.595000E-8	1.269586E-2
7.600000E-8	1.325262E-2
7.605000E-8	1.369631E-2
7.610000E-8	1.400125E-2
7.615000E-8	1.413487E-2
7.620000E-8	1.410746E-2
7.625000E-8	1.392416E-2
7.630000E-8	1.353014E-2
7.635000E-8	1.290314E-2
7.640000E-8	1.208428E-2
7.645000E-8	1.112665E-2
7.650000E-8	1.005082E-2
7.655000E-8	8.863631E-3
7.660000E-8	7.621626E-3
7.665000E-8	6.386474E-3
7.670000E-8	5.209568E-3
7.675000E-8	4.128595E-3
7.680000E-8	3.189811E-3
7.685000E-8	2.444608E-3
7.690000E-8	1.886134E-3
7.695000E-8	1.526381E-3
7.700000E-8	1.363636E-3
7.705000E-8	1.365349E-3
7.710000E-8	1.514389E-3
7.715000E-8	1.826175E-3
7.720000E-8	2.266445E-3
7.725000E-8	2.787230E-3
7.730000E-8	3.381679E-3
7.735000E-8	4.068636E-3
7.740000E-8	4.817265E-3
7.745000E-8	5.603583E-3
7.750000E-8	6.408745E-3
7.755000E-8	7.145382E-3
7.760000E-8	7.780946E-3
7.765000E-8	8.378821E-3
7.770000E-8	8.927016E-3
7.775000E-8	9.367286E-3
7.780000E-8	9.715047E-3
7.785000E-8	1.001827E-2
7.790000E-8	1.023412E-2
7.795000E-8	1.030264E-2
7.800000E-8	1.024954E-2
7.805000E-8	1.018787E-2
7.810000E-8	1.016388E-2
7.815000E-8	1.009707E-2
7.820000E-8	9.975440E-3
7.825000E-8	9.865801E-3
7.830000E-8	9.754448E-3
7.835000E-8	9.583137E-3
7.840000E-8	9.336450E-3
7.845000E-8	9.077770E-3
7.850000E-8	8.777976E-3
7.855000E-8	8.450772E-3
7.860000E-8	8.087592E-3
7.865000E-8	7.673020E-3
7.870000E-8	7.200201E-3
7.875000E-8	6.753080E-3
7.880000E-8	6.347073E-3
7.885000E-8	5.946205E-3
7.890000E-8	5.541911E-3
7.895000E-8	5.202715E-3
7.900000E-8	4.928617E-3
7.905000E-8	4.671651E-3
7.910000E-8	4.450660E-3
7.915000E-8	4.282775E-3
7.920000E-8	4.104612E-3
7.925000E-8	3.960710E-3
7.930000E-8	3.926448E-3
7.935000E-8	3.982981E-3
7.940000E-8	4.078915E-3
7.945000E-8	4.317037E-3
7.950000E-8	4.745315E-3
7.955000E-8	5.243830E-3
7.960000E-8	5.761189E-3
7.965000E-8	6.386474E-3
7.970000E-8	7.111120E-3
7.975000E-8	7.818634E-3
7.980000E-8	8.500452E-3
7.985000E-8	9.183983E-3
7.990000E-8	9.829825E-3
7.995000E-8	1.037973E-2
8.000000E-8	1.076518E-2
8.005000E-8	1.095534E-2
8.010000E-8	1.100844E-2
8.015000E-8	1.096904E-2
8.020000E-8	1.084741E-2
8.025000E-8	1.062128E-2
8.030000E-8	1.034376E-2
8.035000E-8	1.002683E-2
8.040000E-8	9.653375E-3
8.045000E-8	9.213106E-3
8.050000E-8	8.731722E-3
8.055000E-8	8.221215E-3
8.060000E-8	7.698716E-3
8.065000E-8	7.135103E-3
8.070000E-8	6.489261E-3
8.075000E-8	5.776607E-3
8.080000E-8	5.050248E-3
8.085000E-8	4.344447E-3
8.090000E-8	3.672908E-3
8.095000E-8	3.035631E-3
8.100000E-8	2.441182E-3
8.105000E-8	1.980355E-3
8.110000E-8	1.713110E-3
8.115000E-8	1.562356E-3
8.120000E-8	1.538373E-3
8.125000E-8	1.690840E-3
8.130000E-8	2.006052E-3
8.135000E-8	2.513132E-3
8.140000E-8	3.225786E-3
8.145000E-8	4.053218E-3
8.150000E-8	4.950888E-3
8.155000E-8	5.983893E-3
8.160000E-8	7.116259E-3
8.165000E-8	8.205797E-3
8.170000E-8	9.250794E-3
8.175000E-8	1.025810E-2
8.180000E-8	1.111808E-2
8.185000E-8	1.178962E-2
8.190000E-8	1.229670E-2
8.195000E-8	1.260164E-2
8.200000E-8	1.271299E-2
8.205000E-8	1.269415E-2
8.210000E-8	1.253825E-2
8.215000E-8	1.219906E-2
8.220000E-8	1.175022E-2
8.225000E-8	1.127398E-2
8.230000E-8	1.070180E-2
